Repository: skmdshariff143-ai/lfmt-slag-detection

# Linear Frequency-Modulated Infrared Thermography for Subsurface Slag Inclusion Detection in Mild Steel
A research-grade computational, simulation, and non-destructive testing (NDT) platform for detecting, sizing, and localizing subsurface **welding slag inclusions** in structural **mild steel plates** using **Linear Frequency-Modulated Thermography (LFMT)**.

---

## ⚡ Quick Start: Dual-Mode Execution

### Option A: Local Professional Live Demo (FastAPI + MATLAB Engine)
To run the full stack with **live 3-D MATLAB thermal simulation**:
```powershell

# In PowerShell from repository root:
powershell -ExecutionPolicy Bypass -File scripts/demo/start_local_demo.ps1
```
- **Next.js Web Portal**: [`http://localhost:3000`](http://localhost:3000)
- **Simulation Lab**: [`http://localhost:3000/simulate`](http://localhost:3000/simulate)
- **FastAPI Backend**: [`http://localhost:8000`](http://localhost:8000)
- **Interactive API Docs**: [`http://localhost:8000/api/docs`](http://localhost:8000/api/docs)

### Option B: Hosted Vercel Preview (Frontend + Precomputed Demonstration)
- **Hosted Portal**: Deployable on Vercel (`Root Directory: web`).
- **Hosted Simulation Lab (`/simulate`)**: Automatically serves the verified **Precomputed MATLAB Numerical Simulation** (`web/public/demo/matlab_shallow_slag.json`) with full 101-frame surface thermogram animations, cooling curves, and multi-method NDT processing maps without requiring a local MATLAB installation.

> [!NOTE]
> **Operational Scope**: Live MATLAB simulation runs locally on MATLAB-capable workstations. Live MATLAB execution inside Vercel is **UNAVAILABLE BY DESIGN**.

---

## 🔬 Dual Simulation Backends & Numerical Cross-Validation

| Feature | Python FEM Backend | MATLAB FDM Backend (`MATLAB_FDM`) |
| :--- | :--- | :--- |
| **Formulation** | 3-D Weak Variational Form ($M \dot{T} + K T = F$) | 3-D Conservative Flux Discretization |
| **Spatial Elements** | Trilinear 8-node Hexahedral (`scikit-fem` `ElementHex1`) | Non-uniform 7-point Laplacian Finite-Difference Stencils |
| **Material Interfaces** | Continuous piecewise bilinear volumetric assembly | Harmonic mean conductivities $k_{i+1/2} = \frac{2 k_i k_{i+1}}{k_i + k_{i+1}}$ |
| **Time Integration** | Unconditionally stable Implicit Euler (SuperLU) | Automated Courant sub-stepping + vectorized Numba/MATLAB |
| **Cross-Validation** | Baseline reference solver | $<0.25\%$ relative $L_2$ error agreement with Python FEM |

---

## 📐 Research Problem & LFMT Physics

During shielded metal arc welding (SMAW) and flux-cored arc welding (FCAW), non-metallic **slag inclusions** (silicates) can become entrapped in the steel substrate. Severe thermal conductivity disparity ($k_{\text{steel}} \approx 51.9\text{ W/(m}\cdot\text{K)}$ vs $k_{\text{slag}} \approx 1.20\text{ W/(m}\cdot\text{K)}$) creates localized heat accumulation under transient surface heating.

# Run mathematical & results integrity audit
python scripts/audit_conference_results.py

# Export web-ready JSON/CSV dataset
python scripts/export_web_results.py
```

# 3. Run standalone MATLAB unit tests
matlab -batch "addpath('matlab'); results=runtests('matlab/tests'); assertSuccess(results)"

# External Measured Mild-Steel Pulsed-Thermography Transfer Example

## Scientific Provenance & Classification
- **Dataset Title:** Thermal imaging dataset from mild steel plate inspected by pulsed thermography with interface differences
- **Repository:** PolyU Research Data Repository
- **DOI:** [10.60933/PRDR/HJYNZB](https://doi.org/10.60933/PRDR/HJYNZB)
- **Version:** 2.0 (Publication Date: 2025-05-19)
- **License:** CC BY-NC 4.0 (Creative Commons Attribution-NonCommercial 4.0 International)
- **Scientific Classification:** **External measured pulsed-thermography transfer example on mild steel**

---

## CRITICAL SCIENTIFIC DISCLAIMER
> [!IMPORTANT]
> **THIS IS REAL MEASURED EXPERIMENTAL DATA, BUT IT IS NOT LFMT AND DOES NOT CONTAIN SLAG INCLUSIONS.**
>
> 1. **Excitation:** This dataset uses **optical flash pulsed thermography** (4 ms, 6 kJ pulse), **NOT** Linear Frequency-Modulated (LFMT) chirp excitation.
> 2. **Defect Geometry & Material:** Defects are **manufactured flat-bottom holes** (air/sand surrogates for pipe-wall thinning/corrosion), **NOT** volumetric welding slag silicate inclusions embedded in welded joints.
> 3. **Specimen Geometry:** Specimen is a **10 mm thick mild steel plate**, whereas the primary LFMT simulation study investigates a **2.3 mm mild steel plate**.
> 4. **Scope & Purpose:** This dataset is utilized strictly to verify **data-ingestion architecture, loader compatibility, and algorithm transfer** (Raw Contrast, PCT, SPCT, RPT) on non-synthetic laboratory thermal sequences.
> 5. **Negative Claim:** This integration **DOES NOT** constitute experimental validation of LFMT slag detection.

---

File: data/real_world_external/polyu_mild_steel_pulsed/dataset_manifest.json
{
  "dataset_title": "Thermal imaging dataset from mild steel plate inspected by pulsed thermography with interface differences",
  "doi": "10.60933/PRDR/HJYNZB",
  "version": "2.0",
  "publication_date": "2025-05-19",
  "repository": "PolyU Research Data Repository (Dataverse)",
  "repository_url": "https://researchdata.lib.polyu.edu.hk/dataset.xhtml?persistentId=doi:10.60933/PRDR/HJYNZB",
  "authors": [
    "Samuel Yu",
    "Winnie Wai-sze Chung",
    "Tom Chun-wai Lau",
    "Wallace Wai-lok Lai",
    "Janet Fung Chu Sham",
    "Chun Yiu Ho"
  ],
  "affiliations": [
    "The Hong Kong Polytechnic University",
    "The Hong Kong and China Gas Company Limited"
  ],
  "license": "Creative Commons Attribution-NonCommercial 4.0 International (CC BY-NC 4.0)",
  "license_url": "http://creativecommons.org/licenses/by-nc/4.0",
  "data_type": "Measured Infrared Thermography (Laboratory NDT)",
  "thermography_method": "Pulsed Thermography (Flash Optically-Excited)",
  "specimen_material": "Mild steel plate",
  "specimen_dimensions_mm": [
    150.0,
    150.0,
    10.0
  ],
  "defect_type": "Manufactured circular and rectangular flat-bottom holes (pipe-wall thinning / corrosion surrogates)",
  "interface_conditions": [
    "steel-air",
    "steel-sand"
  ],
  "excitation_source": "Dual photographic flashes (ELINCHROM ZOOM Pro HD, 2x 3 kJ = 6 kJ total, 4 ms pulse duration)",
  "camera_model": "FLIR A655sc uncooled microbolometer (640x480 pixels, NETD < 30 mK, 7.5-14 um LWIR)",
  "acquisition_frame_rate_hz": 50.0,
  "total_sequences_in_repository": 6,
  "total_repository_size_gb": 43.9,
  "representative_file": "MS-facq-50Hz-air-cir-1_0-999.zip",
  "representative_file_url": "https://researchdata.lib.polyu.edu.hk/api/access/datafile/701",
  "representative_file_size_bytes": 501894301,
  "scientific_classification": {
    "measured_data": true,
    "lfmt_excitation": false,
    "real_slag_inclusions": false,
    "external_transfer_example": true
  },
  "download_timestamp_utc": "2026-09-20T11:45:00Z"
}
